Repository: suzyzhao27-bot/PE

# 超薄 PE 纤维膜的界面荷电、离子选择性与盐输运

本项目由同一位研究者通过两台电脑和两个 Codex 账号维护。`dev-zhao`、`dev-yi` 是设备开发分支，`main` 是统一的权威共享分支。`原始资料/` 保留原始交付包、文献、实验快照、历史版本和既有结果，按根目录 `.gitignore` 规则不进入后续 Git 管理。

## 项目目录说明

```text
.planning/                 按任务归档的规划、发现、实施方案和进度记录
src/
  v2_training/             标准库训练、情景扫描与测试
  long_tube_diagnostic/    长管 PB-NP 受限诊断
  surface_pb/              纤维外水域 PB 与荷电调节
  finite_pnp/              有限二维 PNP 与五排纤维计算
  data_ingest/             Origin 只读解码、盐输运长表和 QC
data/processed/            审阅后的轻量导出、审计清单和 QC 图
paper/review-traces/       结果到声明等独立审查轨迹
阶段总结/                  各阶段和工作包的正式总结
原始资料/                  原始交付和数据，只读参考，不纳入 Git
AGENTS.md                  两台设备共同遵守的长期工作规范
项目进展计划与任务看板.md   唯一的正式任务状态来源
项目说明与行动清单.md      研究背景、边界与待办
复现记录_*.md              环境、运行和验证证据
资料分类索引.md            资料地图
```

| 位置 | 作用与代表内容 | 后续归档规则 |
|---|---|---|
| `src/` | 科研代码、测试、计算和数据接入脚本 | 进入现有对应模块；新增模块目录前先说明用途并获得确认 |
| `data/processed/` | 审阅后的轻量 CSV/JSON、审计清单和 QC 图 | 只放可追溯的处理结果；不得替代或覆盖 `原始资料/` |
| `src/**/outputs/`、`src/outputs/` | 可由代码重新生成的运行输出 | 作为本地运行产物，不作为正式科研记录的唯一副本 |
| `paper/review-traces/` | 结果到声明等独立审查过程与判定 | 同类审查继续沿用现有层级，不在根目录另建副本 |
| `阶段总结/` | P0、P1、P2 等阶段或工作包的正式总结 | 每项结论保留一份权威总结；草案在文件名中明确版本 |
| `.planning/` | 需要持续规划或跨设备交接的任务过程记录 | 使用 `YYYY-MM-DD-任务名称/`；同一任务持续更新原目录，完成后作为历史保留 |
| `原始资料/` | 原始交付、文献、实验快照、历史版本和整理记录 | 只读保存；`03_发送用ZIP/`、`90_历史与工作底稿/` 等历史区不接收日常新产出 |
| 根目录 Markdown | 正式入口、看板、行动清单、资料索引和复现记录 | 不放临时笔记；任务状态只以正式看板为准 |

`.venv/`、`.mplconfig/`、`.test_tmp/`、`__pycache__/` 以及模块输出目录属于本机环境、缓存或可再生成产物，不作为双设备科研记忆。根目录已有 `原始资料.zip` 是历史交付归档，不应继续在根目录堆放新的运行压缩包。

数据接入脚本放在 `src/data_ingest/`；它们不改写 `原始资料/`。同类科研产出应集中进入上述既有位置，不为每次运行、测试或分析另建文件夹，也不擅自移动、重命名或覆盖已有成果。

## 代码来源与复制映射

| 共享副本 | 原始位置 |
|---|---|
| `src/v2_training/models.py` | `原始资料/赵珈绮/01_研究框架与资料_v2/03_学生计算_v1训练/models.py` |
| `src/v2_training/pipeline.py` | `原始资料/赵珈绮/01_研究框架与资料_v2/03_学生计算_v1训练/pipeline.py` |
| `src/v2_training/run_demo.py` | `原始资料/赵珈绮/01_研究框架与资料_v2/03_学生计算_v1训练/run_demo.py` |
| `src/v2_training/run_scenario.py` | `原始资料/赵珈绮/01_研究框架与资料_v2/03_学生计算_v1训练/run_scenario.py` |
| `src/v2_training/test_models.py` | `原始资料/赵珈绮/01_研究框架与资料_v2/03_学生计算_v1训练/test_models.py` |
| `src/v2_training/tests_pipeline.py` | `原始资料/赵珈绮/01_研究框架与资料_v2/03_学生计算_v1训练/tests_pipeline.py` |
| `src/long_tube_diagnostic/long_tube_np.py` | `原始资料/赵珈绮/01_研究框架与资料_v2/02_长管PB_NP诊断/long_tube_np.py` |
| `src/long_tube_diagnostic/pb_v1_readonly_copy.py` | `原始资料/赵珈绮/01_研究框架与资料_v2/02_长管PB_NP诊断/pb_v1_readonly_copy.py` |
| `src/long_tube_diagnostic/run_diagnostic.py` | `原始资料/赵珈绮/01_研究框架与资料_v2/02_长管PB_NP诊断/run_diagnostic.py` |
| `src/long_tube_diagnostic/test_diagnostic.py` | `原始资料/赵珈绮/01_研究框架与资料_v2/02_长管PB_NP诊断/test_diagnostic.py` |
| `src/long_tube_diagnostic/plot_charge_flux.py` | `原始资料/赵珈绮/01_研究框架与资料_v2/02_长管PB_NP诊断/plot_charge_flux.py` |
| `src/surface_pb/fibre_pb.py` | `原始资料/赵珈绮/02_荷电与选择性实算_v3/surface/fibre_pb.py` |
| `src/surface_pb/run_surface.py` | `原始资料/赵珈绮/02_荷电与选择性实算_v3/surface/run_surface.py` |
| `src/surface_pb/test_surface.py` | `原始资料/赵珈绮/02_荷电与选择性实算_v3/surface/test_surface.py` |
| `src/surface_pb/plot_surface.py` | `原始资料/赵珈绮/02_荷电与选择性实算_v3/surface/plot_surface.py` |
| `src/finite_pnp/solver.py` | `原始资料/赵珈绮/02_荷电与选择性实算_v3/finite_pnp/solver.py` |
| `src/finite_pnp/run.py` | `原始资料/赵珈绮/02_荷电与选择性实算_v3/finite_pnp/run.py` |
| `src/finite_pnp/run_multifiber.py` | `原始资料/赵珈绮/02_荷电与选择性实算_v3/finite_pnp/run_multifiber.py` |
| `src/finite_pnp/refine_multifiber.py` | `原始资料/赵珈绮/02_荷电与选择性实算_v3/finite_pnp/refine_multifiber.py` |
| `src/finite_pnp/tests.py` | `原始资料/赵珈绮/02_荷电与选择性实算_v3/finite_pnp/tests.py` |
| `src/finite_pnp/plot_fields.py` | `原始资料/赵珈绮/02_荷电与选择性实算_v3/finite_pnp/plot_fields.py` |
| `src/finite_pnp/plot_multifiber_fields.py` | `原始资料/赵珈绮/02_荷电与选择性实算_v3/finite_pnp/plot_multifiber_fields.py` |

还复制了三个运行所需的小型文件：

- `src/v2_training/scenario_template.json`：`run_scenario.py` 的示例输入。
- `src/v2_training/DATA_TEMPLATE.csv`：真实实验数据输入模板，不含原始实验数据。

### `src/data_ingest`

该模块通过已安装的 Origin COM 接口读取 OPJU 工作表。源工程只读处理，不调用保存；每个文件关闭后会复算 SHA256。随后将盐输运源表整理为带证据标记的长表，并生成仅用于转录/QC 的描述性汇总图。

```powershell
$src = '原始资料/赵珈绮/01_研究框架与资料_v2/05_真实数据_v1核查/source_snapshots'
$inputs = Get-ChildItem -LiteralPath $src -Filter '*.opju' | Select-Object -ExpandProperty FullName
.\src\data_ingest\extract_origin_opju.ps1 -InputPath $inputs -OutputRoot '.\data\processed\origin_exports'
.\.venv\Scripts\python.exe .\src\data_ingest\normalize_salt_transport.py
.\.venv\Scripts\python.exe .\src\data_ingest\analyze_salt_transport.py
.\.venv\Scripts\python.exe .\src\data_ingest\test_origin_ingest.py
```

当前长表不具备机制拟合资格：缺失电导-浓度校准、温度、有效面积、两池体积、取样/补液、润湿历史和独立样品映射。`salt_transport_origin_qc.png` 不能解释为浓度、通量或渗透率结果。

# 32号导师侧计算审阅包导读

阅读顺序：

1. `00_导师先读.md`；
2. `checks/` 中的复算记录、干态输入合同和湿态启动门；
3. `figures/图1_结构约束与模拟边界.*`、`figures/图2_量级标尺与交付状态.*`、`figures/图3_几何外层代理.*`；
4. `figure_data/` 的轻量 CSV/JSON/复算输出；
5. `source_inputs/` 的任务书、荷电结论、九组 CSV 和原脚本；
6. `src/` 的复算与打包源码。

当前包是导师侧科研推进记录。它不把宏观结构表、几何外层代理、ζ 条件反演或计划中的伞形采样写成辛酸吸附实测。所有 `unknown` 字段保留，缺少原子结构/力场/MD 工具时不生成 `W(z)` 或 `R_dry`。

File: 原始资料/赵珈绮/32_拉伸结构与小分子吸附_导师侧计算审阅包_20261109_v1.0.1/source_inputs/01_膜外表面吸附荷电_结论与依据.md
# 超薄 PE 膜外表面的吸附物能否解释水中的负电性？

**结论。可以解释核心现象的符号和量级。** 把少量可解离的小分子放在 PE 朝向水的外表面，中性水里自洽算得约 −7.0 mC/m² 的界面电荷，离表面 0.5 nm 处约 −60 mV。770、370、230 nm 三组材料在接近中性水中的实测 ζ 分别为 −52.9、−59.1、−70.5 mV。这里检验的是一种物理上够不够用的来源，吸附物的身份、面密度和局部环境仍待辨认。

## 1. 把电荷放在哪里

把膜正面与水接触的 PE 固体部分近似成局部平面，结合在该面的分子可以带电，水相的离子补偿这一电荷。这个几何允许孔口周围的外表面带电，不规定电荷均匀铺在孔洞的水面上。以下计算不需要在孔壁安排电荷，也不用任何传盐数据。旧 v3 的 −60.8 mV 来自另一种几何，即水中单根纤维的外表面，代表其固液界面处的电势。

## 2. 一层弱酸性吸附物就能给出负几十毫伏

设有一种吸附物 HA，入水时一部分以 H⁺ 形式失去质子，A⁻ 留在表面。只计算已经留在表面的分子，暂把它的面密度取为 0.05 个/nm²（约每 20 nm² 一个位点），沿用项目示例的位点密度尺度。有效 pKa 取 5，来自旧报告列出的情景，未按本批实验调节。计算同时考虑负电表面对质子的吸引会抑制进一步解离。

| 名义 pH | 实测 ζ，mV（三组范围） | 弱酸吸附层，mV | 允许结合正、负离子的表面，mV |
| --- | ---: | ---: | ---: |
| 3 | +17.7 至 +20.9 | −1.1 至 −0.9 | +27.4 至 +28.0 |
| 7 | −70.5 至 −52.9 | −61.3 至 −59.9 | −58.5 至 −57.3 |
| 10 | −97.0 至 −75.3 | −69.0 至 −66.2 | −69.0 至 −66.2 |

模型列是用作 ζ 对照的距外表面 0.5 nm 处电势。实验 ζ 对应流体滑移面，实际水中滑移面的位置未知。三个条件都取样品记录中的实际 pH 和各自条件离子强度。单弱酸在中性水中算得电荷 −7.04 至 −6.95 mC/m²，界面电势 −66.1 至 −64.7 mV。酸性时它接近中性是化学式本身的结果。若还要描述低 pH 的正号，项目旧模型已允许位点与带正、负电的物种结合，在相同面密度下即给出表中相应符号。这两种描述各自检验了什么，取决于问题是否包括酸性反号。有效的正、负结合态没有识别真实结合物种。

## 3. 薄组为什么更负，能说明到哪一步

相同的位点密度和结合常数给出三组相近的中性电势。把问题反过来，假定各组界面化学相同，允许每单位真实外表面的有效位点密度因样品而不同。用三组各自的 pH 约 7 的 ζ 各反算一个面密度，固定后再算酸性和碱性条件。

| 代表厚度 | 中性点反算的位点数/nm² | pH 约 3 计算 / 实测，mV | pH 约 10 计算 / 实测，mV |
| ---: | ---: | ---: | ---: |
| 770 nm | 0.0432 | +25.6 / +18.7 | −60.3 / −75.3 |
| 370 nm | 0.0509 | +27.6 / +17.7 | −69.8 / −91.7 |
| 230 nm | 0.0794 | +34.9 / +20.9 | −85.8 / −97.0 |

薄组与厚组所需的有效位点密度比约 **1.84**。这是从中性 ζ 倒推出来的条件量，可作为“薄组保留更多可荷电吸附物”的定量假说。把这些密度用于未参与反算的碱性点，算出薄组比厚组更负，薄厚相差 25.4 mV，实测相差 21.8 mV。酸性三组实测很接近，模型高估了组间差距。两组对照使用先前已知的实验记录，属于回顾性比较。这里未从膜厚推导表面能、覆盖率或材料常数。

## 4. 数值与来源

按 298.15 K 的一价电解质、单面水域、理想平面扩散双电层计算。令 u = Fψ₀/(RT)，单弱酸解离分数为 α = 1/[1 + 10^(pKa−pH) exp(−u)]，面电荷 σ = −eΓα。竞争结合模型沿用 v3 的 H/OH 有效结合自由能 −20/−50 kJ/mol、1 M 标准态、空位电中性，σ = eΓ(θ₊−θ₋)。用 Grahame 方程 σ = √(8 ε RT I) sinh(u/2) 求唯一交点，再以 tanh[Fψ(x)/(4RT)] = tanh(u/4) exp(−x/λD) 算水侧电势。I 的 SI 单位为 mol/m³，Γ 算面电荷时换算为 m⁻²。

原记录由电导、pH 在 NaCl 加酸碱的假定下推得 I，背景组成未经鉴定。使用冻存九组而未重新审核仪器装夹与电流法向。三组是拉伸加工组的代表厚度。水中荷电取决于固液界面，不据此反演空气中的 KPFM 读数。ζ 也不能定位电荷究竟在正面、孔口还是纤维内表面。报告于 2026 年 11 月 8 日为次日讨论而作，本次为导师侧平面平衡核算。

- [九组输入](../19_学生薄化荷电成果_v9.0.0/taskbook/inputs/zeta/conditional_bath9.csv)、[原 ζ 汇总](../19_学生薄化荷电成果_v9.0.0/taskbook/inputs/zeta/zeta_summary.csv)、[旧竞争结合算例](../19_学生薄化荷电成果_v9.0.0/taskbook/reuse/old_results/surface_scenarios.csv)。
- [九组逐项结果](02_九组计算与实验.csv)、[标准库复算脚本](face_charge.py)。脚本取两个命令行参数，依次为九组输入 CSV 路径和输出 CSV 路径。在本机工作目录运行即可。
- 其他疏水材料中曾提出痕量弱酸在界面解离的解释。它提供化学先例，本批次 PE 的吸附物仍属假说。[Roger 与 Cabane 的油水界面研究](https://doi.org/10.1002/anie.201108228)。平面解离与局部电势反馈的方法参见[Behrens 与 Grier 的表面荷电研究](https://www.physics.nyu.edu/grierlab/publication/behrens01b/)。

File: 原始资料/赵珈绮/32_拉伸结构与小分子吸附_导师侧计算审阅包_20261109_v1.0.1/source_inputs/20261109_珈绮计算任务_拉伸结构与小分子吸附.md
# 珈绮的计算任务：拉伸后的 PE 纤维表面能否富集更多可荷电小分子

**11 月 9 日讨论用。** 研究的是膜外表面的荷电来源。待检验的假说是进一步双向拉伸改变纤维表层的链堆积和晶区分布，从而改变同一种可解离小分子的吸附。只要薄组每单位真实外表面能留住明显更多分子，就有机会解释它在中性水中为什么更负。本轮计算到表面富集为止。由珈绮运行分子模拟。

## 1. 已有独立证据和要对照的数字

三组来自 9×9 初拉伸后在 130 °C 继续双向拉伸的材料。第二次各方向倍率为 1.5、2.1、2.73。拉伸与最终膜厚共同变化，本轮推断适用于这个制备系列。厚度段落把中组写作 367，工艺、结构图及 ζ 档案用 357。用拉伸组对应。尚无同一张裁片上同时测全部性质的证据。

| 项目 | 182 组 | 357 组 | 604 组 |
| --- | ---: | ---: | ---: |
| 代表膜厚（nm） | 770 | 370 | 230 |
| DSC 结晶度（质量百分数） | 53.99 | 51.08 | 40.83 |
| XRD 结晶度（%） | 54.9 | 51.1 | 40.6 |
| XRD (110) / (200) 相干尺寸（nm） | 16.20 / 14.79 | 15.07 / 13.68 | 14.48 / 12.85 |
| 干态 SEM 纤维直径（nm） | 24.54 | 22.56 | 26.58 |
| AFM 粗糙度（nm） | 18.1 | 16.0 | 23.2 |
| 两液接触角法估计的表观表面自由能（mJ/m²） | 42.3 | 43.3 | 43.4 |
| 近中性 ζ（mV） | −52.9 | −59.1 | −70.5 |
| 旧荷电模型由 ζ 反算的有效位点数（个/nm²） | 0.04319 | 0.05091 | 0.07935 |

前七行来自本组论文、原始结构档案和接触角记录。最后两行是实验及其条件反演。中间组提供了额外的检验。表观表面自由能从中组到薄组只增加约 0.1 mJ/m²，反算位点却增加约 56%。图 14b 的误差条也有重叠。多孔粗糙膜的表观表面能不能直接换成某一分子的吸附自由能。不要把高度起伏、投影孔面积或单位质量比表面积当作每单位真实外表面的位点密度。

**量级标尺。** 薄/厚位点比 1.837，中/厚 1.179，薄/中 1.559。若每个保留的分子贡献相同数量的可荷电位点，溶质活度相同、覆盖稀、最大位点密度相同，则薄/厚比对应薄组吸附自由能比厚组低 RT ln(1.837) = **1.51 kJ/mol**（298 K）。中/厚为 0.41，薄/中为 1.10 kJ/mol。1.84 是从水中 ζ 回推的模型参照，1.51 是按这些假设换算的量级。若表层本身能提供更多位点，每个分子的结合增强可以更小。上一轮约 1.0 kJ/mol 对应的是约 1.50 倍的条件电荷比，与这里的有效位点比有不同分母。

**开算前已有的结果。** 作为简化估算，假定外表面各相所占面积比例等于 DSC 给出的体相质量比例，两类表面的单位面积吸附性质各自固定。即使探针只吸在非晶部分，薄/厚比上限也只有 (1−0.4083)/(1−0.5399) = **1.29**。这项上限只属于这个简单混合近似。真实膜面可以比体相更富集某类链段，局部吸附能力也可以改变。因而本轮盯住纤维最外层实际暴露了什么，以及相同分子在那里的吸附自由能。

## 2. 一个探针，一次冻结

选**辛酸**作为代表。它的一端是能与 PE 接触的烃链，另一端是入水后能解离的羧基。它在界面模拟中有中性辛酸 HA 和辛酸根 A⁻ 两种形态的研究可参考。目前没有证据说明本膜含有辛酸。结论写到代表性弱酸分子这一层。不把空气、材料内的添加剂或某次萃取作为已鉴定来源。

先考虑老师最初提出的次序，先问在相同痕量气相暴露下，干膜是否更容易吸附中性分子。再在两端材料上检查，换成水环境后，平衡吸附偏好是否仍朝同一方向。干态主线用稀薄理想气体作为共同参照，未解析空气湿度或竞争吸附。本轮不铺开分子库、湿度、浓度、溶剂、pH 或盐输运矩阵。

## 3. 学生实际做的四步

### 第一步　用结构数据建三组表面，先封存，再算吸附

用相同化学组成的半结晶 PE 做三个加工组的**局部纤维外表面**。共同保留晶态链束及相邻的折叠或无序链段，用同一规则从侧面取表面，松弛后再放探针。每组做三个独立微结构实现，不只更换同一表面的初速度。用同一套力场、温度、晶体取向取样和构模流程。变化的结构输入只来自上表的结晶度、相干尺寸及纤维尺度。体相晶度作为构造约束，质量分数按所用两相密度转换。XRD 相干尺寸约束域尺度，不直接指定晶面暴露比例。若局部模拟盒小于整个晶区，在较大结构母模型上按相同面积规则抽取表面片区并加权，保留晶区、边界和无序区的采样权重。

保存每组输入与松弛后对照表、结构图、构模种子，并实测模型最外层（统一取约 1 nm）的有序链比例、局部堆积和分子可达外表面积。分子探针尺度和面积算法全组一致，限定在外露 PE 固体上。记录独立实现间形貌差异。AFM 纳米尺度起伏以及水接触角仅用于查物理方向，不作为原子表面拟合指标。在这一步冻结表面、分子参数、积分区间和主图规则。不得利用 ζ 或 1.84 调整表皮成分、添加带电基团或挑表面。如果现有约束只够建立代表性模型，结果明确写成“这类结构情景可行”。若模型在松弛后不再区分三个结构组，就在代表性结构对照处结束，不给真实样品强行配号。

### 第二步　干态只算中性辛酸，做出三组真正独立的预测

在 298 K、同一稀气相活度下，用伞形采样计算单个中性辛酸从共同气相到各 PE 外表面的势均力 W(z)，取远离表面的气相平台为零。z 是分子相对外表面的法向距离，允许横向移动和转动，取样链束、边界及无序区。二维位置约束若用到，需恢复为真实面积平均。用相同、预先固定的第一吸附层边界（可由厚组先导曲线与密度平台确定）积分，而不只比较最低点。

对以投影面积均匀取样的平面模型，在稀覆盖下，单位真实面积的吸附层容量系数可写为 K = (A投影/A真实) ∫吸附层 exp[−W(z)/(RT)] dz。在用局部法向坐标、对真实面积已经直接均匀加权时，使用相应体积元且不可重复做面积修正。三组采用同一个“吸附层内分子数”定义和气相标准态。计算 R干 = K薄/K厚、K中/K厚，以及 ΔΔG = −RT ln R干。沿已有轨迹统计吸附态烃尾接触数、羧基朝向和所接触的局部结构，按表面各类片区的可达面积归一，再解释哪类区域贡献了富集。总面积大而每单位面积的 K 不变，不支持本题假说。

### 第三步　只在有必要时核对入水后的方向

如果干态结果在现有精度下支持薄组更强，才用已建的薄、厚两组做湿态。相同 PE 微结构分别在水中平衡，再对 HA、A⁻ 各算一次水相到外表面的吸附自由能曲线。沿用同一兼容的分子/水力场，A⁻ 体系电中性，水层中央有体相平台。跨组保持水相组成、盒子边界、电荷处理与标准态一致。自由能曲线可用 GROMACS 加 WHAM 或 MBAR。辛酸参数与水模型选一个文献中验证过的兼容组合，切勿在干、湿之间更换 PE 参数再比较差异。检查单体拓扑、净电荷与气/水相参照，以干态厚组先导测试采样和机器速度。

对近中性水，以同一体相 pH 和有出处的体相 pKa 计算两种形态的体相摩尔分数 x。报告 R湿 = (x_HA K薄,HA + x_A K薄,A)/(x_HA K厚,HA + x_A K厚,A)，另列两种形态各自的比值。这个稀覆盖比较检验水中平衡富集偏好。实际冲洗后的滞留还取决于分子库存和解吸动力学。**干态和湿态两个平衡比不能相乘。** 两者都支持时，才称该加工结构对干态捕获和水相富集均有利。如果水相排序消失，结论停在“干态更易吸附”。单靠它尚不能解释 ζ 倒推的湿态位点差。

### 第四步　与 1.84 比较，交两张图即结束

- **图 1**：三组的实测加工与结构、模拟外表面、面积归一的有序区/边界/无序区，以及探针主要接触的位置。在图中分清实测数据、构模约束与从模型读出的量。
- **图 2**：干态三组的吸附曲线和薄/厚、中/厚比，若执行湿态则加上薄/厚湿态比。每个独立实现各一个结果。显示误差范围，标明 1、1.18 与 1.84 的来源。附一张数据表、力场来源、输入、复算命令及一段结论。
- **判读**：误差区间支持 R>1，就有“薄组更易吸附”的方向证据。粗略解释幅度的工作标准是预测中心约 1.5 至 2.3 倍、区间与 1.84 相容且能区分 1，并看中组是否位于两端之间。这是事前约定的工程尺度，不是实验置信区间。干态与湿态都达到相近幅度，结论可到“该代表分子的平衡富集足以提供所需量级”。若可分辨但明显小于、超过该幅度，或中组排序不对，按对应实际结果报告。即便只解释一部分，也是完整的科研结果。误差同时允许 1 和 1.84，标为“当前计算分辨不开”。
- **工作量上限**：干态 3 组 × 1 形态。湿态至多 2 组 × 2 形态。每个组合 3 份独立表面，全轮最多 21 套自由能曲线。组内伞形窗口是同一条曲线的采样点。可从每条 16 至 20 个相邻窗口、每窗约 1 ns 平衡和 2 ns 生产的先导预算起步，窗中心覆盖排斥层至有稳定基线的体相。这些时长不保证收敛。先导计入该预算，按实测吞吐量排期。要求相邻窗口有重叠，分块结果稳定，多个起点覆盖横向不同环境。用时间块和独立微结构两级评估误差，只在受限窗口延长一次、至多翻倍。到上限即报告支持、部分支持或未分辨，不换探针或再扩一轮。若干态方向不成立，直接报告该代表分子在规定干态情景的结果并结束。
- **结论尺度**：这是对“拉伸生成的表面结构能否造成富集”的检验。相同结构和相同化学只改宏观厚度标签，不会产生新的结合能。模拟中出现更强吸附可支持这条机制的物理可行性。不会鉴定真实分子、实测湿态覆盖度或把加工相关性提升为普适纯厚度律。

## 数据和方法从哪里取

1. 本组发表版图 7 至 12 及图 14，尤其图 12b 的晶区尺度、图 14b 的三个组值。原始目录有 AFM 高度文件、SEM、DSC、XRD、SAXS、拉曼和接触角。水接触角的原始汇总表只含水角。双液法表面能三数取自发表图。[本地发表版](<../../【2023】Polymer 亚微米/Polymer draw ratio.pdf>)、[原始数据](<../../【2023】Polymer 亚微米/Raw data>)、[原论文](https://doi.org/10.1016/j.polymer.2023.126393)。
2. [三组几何对应](19_学生薄化荷电成果_v9.0.0/taskbook/inputs/geometry/legacy_geometry_anchors.json)、[九组 ζ 与反推结果](20261109_膜外表面吸附荷电_第二步核算_v1.0.0/02_九组计算与实验.csv)、[荷电模型假设](20261109_膜外表面吸附荷电_第二步核算_v1.0.0/01_膜外表面吸附荷电_结论与依据.md)。
3. 辛酸与辛酸根的参数和界面研究可参考 Dupuy 等的实验与模拟，其中研究对象是水与气体的界面，不能移用其吸附能作 PE 输入。[原文](https://pmc.ncbi.nlm.nih.gov/articles/PMC8865751/)。PE 晶态/半晶态与水中溶质吸附的独立模拟可参考以下原始研究，它在所算 PFAS 上没有把更强吸附当作晶度变化的必然结果。[PE 吸附自由能方法先例](https://pmc.ncbi.nlm.nih.gov/articles/PMC13007032/)。

File: 原始资料/赵珈绮/32_拉伸结构与小分子吸附_导师侧计算审阅包_20261109_v1.0.1/source_inputs/20261109_赵珈绮晨会提纲_阻盐机制与必要实验.md
# 与赵珈绮谈超薄聚乙烯膜阻盐
**2026 年 11 月 9 日晨会提纲**　供李老师和珈绮讨论，依据 11 月 4 日的 30 号中文初稿。沿用 22 号实验清单。

## 先给珈绮的回答

珈绮，你抓住了下一步最关键的实验。我们早就看见，某些很薄的 PE 膜在不加压的 H 池里让很少的盐通过，乙醇预湿再换回水后，盐就容易过去了。我们也有膜表面电势和水中电动响应的记录。现在要弄清一件更具体的事。盐过得慢，到底是这张膜让小分子普遍难通过，还是盐离子还多遇到了一道阻碍？你已经有了一个能被推翻的预测。用同一张母膜裁两片，一片直接接触水，一片乙醇预湿后换回水，每片都同时测盐和尿素。如果盐快了很多，尿素却几乎没变，就需要重新考虑共同通路能解释多少。哪怕结果和我们原先想的相反，这个比较也回答了一个有价值的问题。

## 一、我们的原问题和这篇论文各走到哪一步

| 科学问题 | 现在可以给出的回答 |
| --- | --- |
| 薄膜传盐受抑制，且具有电性信号吗？ | 有已有实验依据。H 池记录的是无外加压力、靠浓差产生的盐迁移。空气中的 KPFM 测表面电势，水中的 ζ 电位反映滑移面附近的电动响应。三者测的是不同的量。 |
| 为什么薄到一定程度会表现出更强的负电性？ | **来源未定。** 19 号已实际检验“界面化学不变，只减少纤维层数”。在所算例子里，电荷差小于数值可辨范围，材料校准也未过预设门槛。制膜拉伸、纤维结构和膜厚会一起变化，目前不能把负电增加归因给厚度本身，也未辨认具体带电物种。 |
| 负电对阻盐究竟有多重要？ | **本篇处于 Stage 2 的 B1 路线。** 先问普通小分子所共同经历的限制能解释多少盐响应，再看盐还剩下多少额外变化。只有后者出现，且其盐度依赖、辅助电性和跨条件预测符合预期，才有根据进一步讨论电荷的作用。共同通路也可能受界面电性间接影响。 |

本组 2023 年的工作已经报告亚微米膜的离子排斥，并把它同薄化时出现的表面电势联系起来。在膜分离研究中，用中性溶质约束结构、用盐检验电性也有先例。本篇若做成，新增的是**对这组 PE 的原解释做定量检验，说明在哪些条件下共同限制足够，哪些条件下盐还需要额外解释，并检查同一解释能否推广到未用来调参的条件**。尿素是取得这项证据的工具。[本组 Polymer 前作](https://doi.org/10.1016/j.polymer.2023.126393)、[中性溶质与盐用于膜机制判别的研究先例](https://doi.org/10.1081/SS-100100819)。

## 二、计算确实得到了什么

1. **只缩短路程，方向就不对。** 一条相同的通路缩短，盐应更容易过去。历史基线组却是薄端更慢。按旧数据 60 至 100 分钟、两种电导换算、组内共享外阻和规定孔参数，2600 nm 膜相对 65 nm 膜的有效传质能力至少约高 1360 倍。放宽到允许试探几何因子相差十倍，下界还有约 136 倍。每张膜的外阻若都可自由取值，这个下界就消失。因此要测装置外阻，不能把 136 倍直接读成湿孔个数之比。
2. **设定的高盐电荷效应太小。** 在修正孔口阻力口径后的一个 600 mM 对照算例，只改变设定电性，膜内盐传输系数之比约 0.993 至 0.998，接近 1。它解释不了该类历史曲线中的大幅变化。更小的局部孔喉或其他界面过程仍是可能解释。
3. **共同通路假说作出了有风险的预测。** 在历史装置、共用有效通路及关联外阻的假设下，由旧盐记录推出，65 nm 膜的尿素预湿组速率约为基线组的 95 至 304 倍，2600 nm 膜约为 0.95 至 3.14 倍。前者要求尿素明显响应，后者容许基本不变。这些是条件预测。新批按同一母膜实际测得的盐和尿素增益判别，不要求重复旧装置的特定倍数。

11 月 4 日这次交的是**中文初稿和五张主图的论证结构**。图 4 已有历史计算和模型参照。新批盐与尿素时程、装置外阻、给定实测尿素后的盐预测检验均待填。考前固定的主计算已经交齐。实验后的计算是按实测条件代入原模型、检验预先保留的盐数据。[30 号五图与数据缺口](30_论文中文初稿_导师审阅包_20261104_v1.0.0/02_五图职责与数据缺口.txt)、[28 号计算审阅](28号补充稿审阅结论_20261102_v1.0.0.md)。

## 三、哪一个实验最值钱，怎样避免白做

**比较的是同一种物质在预湿前后相差几倍。** 盐和尿素本来就可以扩散得不一样。把同一张母膜裁成两片，各占一次运行。B 片直接接触水，E 片乙醇预湿 2 小时，水置换 2 小时并清洗 3 次，保持湿态。每次运行进料侧同时含 NaCl 与 10 mM 尿素。电导追踪盐，取样独立测尿素，两者用同一时间窗估计传质，按母膜算 E/B 倍数。三张独立母膜给三个配对结果。尿素告诉我们一个中性小分子通过得是否容易，不能代替水通量测量。

| 顺序与工作量 | 解决哪个问题 | 做到哪里就有结论 |
| --- | --- | --- |
| 考前确认条件，考后先用标准液花 1 至 2 个工作日核方法 | 实验室能否在 0.20 mL 取样量下，从实际盐背景中定量微量尿素？ | 目标定量限 ≤1 µM，基质加标回收 90% 至 110%，定量限以上相对标准偏差 ≤10%。关键接收液信号以至少 5 倍本机定量限为目标。若薄膜高盐 B/E 两态连有判别力的界限都测不出，按原方案停下，节省后面大批膜。 |
| 先关注原矩阵中的薄膜高盐核心比较 | 在历史差异最明显的地方，中性分子是否跟着盐一起变？ | 3 张薄母膜，每张 B/E 各一片，600 mM NaCl，共 6 次。对应 H004 至 H006、H010 至 H012。按原区组顺序与对照穿插。6 次是核心样品数，所需对照另计且均已编入 54 次。这个比较最多先回答薄膜高盐这个条件。 |
| 原定对照随区组完成 | 分清支承或液层限制、边缘漏液、浸出背景、尿素本身干扰、单纯多泡了几小时和增加路程的影响 | 无 PE 支承、密封片、无溶质浸出、无尿素筛查、水等待和三层对照各有用途。同步记录两侧体积与取样，核对溶质回收。外阻或检测限使膜贡献分不开时，只报总体系读数或界限。 |
| 完成预定薄、中、厚及高低盐条件，做论文的跨条件验证 | 薄膜高盐的解释可以推广到哪里？是否需要离子额外作用？ | 22 号共 30 次核心加 24 次对照。只用薄膜低盐的两个处理条件校准参数，各条件的共同能力由同次尿素独立约束。保留其余八个条件的盐结果，冻结预测后再比较。先作技术质控，无须提前揭开留出盐结果调参。 |
| 同批薄、厚母膜留 12 片辅助电性样品（现有仪器允许时） | 新批水中电性方向与盐的额外变化是否相容？ | 在统一 1 mM NaCl、pH 7 下测 ζ。可加强电性解释，不能辨别电荷物种，也不能直接给出 600 mM 测试时的孔内电荷。 |

**判读举例，以下倍数是假设的。** 同批薄膜预湿后，盐快 100 倍、尿素快 80 倍，共同限制足以解释大部分响应是合理判断。若盐快 100 倍、尿素只快 1.2 倍，盐还有一道尿素没有遇到的限制。若尿素也明显变快却远跟不上盐，就考虑两种作用并存。若薄膜基线尿素太低，只在检测上界仍足以区分这些解释时作判断。原方案按三张母膜的配对区间决定，不能靠一个好看的点或仅看同向。原定共同主导判据要求质控通过、薄膜高盐盐增益至少 10 倍、盐/尿素增益比的区间落在 0.5 至 2 内，且尿素对数增益占盐对数增益的区间下界大于一半。后一个量只在盐增益区间明确大于 1 时解释，不能当作膜内真实通路的百分数。

## 四、充分性、时间和明早该定什么

* **要检验预湿是否主要改变共同传质能力，值得做，而且需要独立参照。** 现有曲线全是盐，继续用它拟合，两种解释仍能产生相近的结果。指定条件下，在对照合格、重复间差异可控且区间能分开时，现方案足以支持、削弱或推翻“以共同限制为主”的具体判断。要写跨厚度和盐度的论文，需要完整矩阵及八项预测比较。只做六个核心样品不够。
* **要解释负电何来，即使 54 次全部成功也不够。** 电导追踪的是 NaCl 整体转移，单凭盐过得慢，连孔壁电荷的正负号都判不出。盐相对尿素的额外响应还可能来自两者进入孔口时不同的能量代价。要辨认电荷来源，需独立辨认候选物种或状态，在结构、润湿和溶液条件可比时，定向改变它并观察水中电性是否按预期变化，要证明薄化致使该来源增强，还要分清膜厚与制备过程的影响。这些证据不在本篇规定范围内。当前不把这项任务交给本科生。
* **本科生可以承担，完整验证按周排。** 原清单每次 4 小时，54 次共 216 个池小时、324 份两侧样品，另计校准和复孔。三套 H 池、母膜齐备、有人带第一次装膜和痕量显色时，原估计实验约 3 至 4 周，数据分析与成稿约 2 周。若只有一套且每天能完成一次，光 H 池运行就需 54 个工作日。6 个核心样品本身占 24 个池小时，设备是否可并行、能否在高盐背景测准尿素，决定多久能得到第一份可信数据。
* **明早只定三件事。** ① 双方同意本文回答“共同限制能解释多少盐响应”，把负电来源保留为上位问题。② 确认能拿到哪些独立母膜、几套 H 池、谁带第一次尿素校准。独立母膜不足时，只能相应降低材料推广范围。③ 考前请珈绮结合图 3，用自己的话说清两种相反结果会让论文各写出什么结论，核对考后可用时段。考后从既定方法确认开始。实验可测就按冻结清单完成，结果不合预期同样写进论文。

[22 号考后实验与完整判据](22_机制预测与实验验证方案_v1.0.0/04_考试后实验与判别.md) · [逐次清单和母膜配对编号](22_机制预测与实验验证方案_v1.0.0/09_实验逐次清单.md) · [19 号荷电计算原审阅](21_19与20号成果审阅_20261028_v1.0.0/00_导师先读_19与20号成果审阅.md)
